Repository: Nathan-Chun/BFMS_Machine_Shop_App

#BFMS Machine Shop App
App for determining speeds and feeds for tools in the USC BFMS machine shop.

##Dependencies
```
pip install numpy, pandas
```
##File Use
To create new decision tree png:
```
 dot -Tpng DecisionTree.dot -o outfile.png
 ```
Decision tree will be saved to your remote repo folder.

File: data/Center_Drill_Speeds_and_Feeds.csv
ISO,VDI 3323,Material Description,Composition / Structure / Heat Treatment,HB,HRC,SFM,1 Speed,1 Feed,2 Speed,2 Feed,3 Speed,3 Feed,4 Speed,4 Feed,5 Speed,5 Feed,6 Speed,6 Feed
P,1,Non-alloy steel,About 0.15% C / Annealed,125,,132,10750,0.001,8070,0.0019,5380,0.0029,4030,0.0033,2690,0.0042,2300,0.0044
P,2,Non-alloy steel,About 0.45% C / Annealed,190,13,99,8060,0.001,6050,0.0019,4030,0.0029,3030,0.0033,2020,0.0042,1730,0.0044
P,3,Non-alloy steel,About 0.45% C / Quenched & tempered,250,25,82,6680,0.0005,5010,0.0014,3340,0.0021,2510,0.0021,1670,0.0029,1430,0.0029
P,6,Low alloy steel,Annealed,180,10,99,8060,0.001,6050,0.0019,4030,0.0029,3030,0.0033,2020,0.0042,1730,0.0044
P,7,Low alloy steel,Quenched & tempered,275,29,66,5380,0.0005,4030,0.0014,2690,0.0021,2020,0.0021,1340,0.0029,1150,0.0029
M,12,Stainless steel,Ferritic / Martensitic / Annealed,200,15,33,2690,0.0005,2020,0.0014,1340,0.0021,1010,0.001,670,0.0029,580,0.0029
K,15,Grey cast iron,Pearlitic / ferritic,180,10,132,10750,0.001,8070,0.0019,5380,0.0029,4030,0.0033,2690,0.0042,2300,0.0044
K,16,Grey cast iron,Pearlitic (Martensitic),260,26,99,8060,0.0005,6050,0.0014,4030,0.0021,3030,0.0021,2020,0.0029,1730,0.0029
K,17,Nodular cast iron,Ferritic,160,3,132,10750,0.001,8070,0.0019,5380,0.0029,4030,0.0033,2690,0.0042,2300,0.0044
K,19,Malleable cast iron,Ferritic,130,,82,6680,0.0005,5010,0.0014,3340,0.0021,2510,0.0021,1670,0.0029,1430,0.0029
N,,Aluminum,,,,200,16290,0.001,12220,0.0014,8120,0.0025,6110,0.0037,4070,0.0051,3490,0.0047

File: data/Endmill_Speeds_and_Feeds.csv
Material Group,ID,HB,HRC,ISO,VDI,Cutting Speed (SFM),≤0.3125 (in/tooth),>0.3125 (in/tooth)
Non-alloy steel,P1,125,,1,3323,250-400,0.0010-0.0020,0.0020-0.0038
Non-alloy steel,P2,190,,13,,250-370,0.0008-0.0016,0.0016-0.0034
Non-alloy steel,P3,250,,25,,250-360,0.0008-0.0016,0.0016-0.0034
Non-alloy steel,P4,270,,28,,230-330,0.0006-0.0014,0.0014-0.0030
Non-alloy steel,P5,300,,32,,230-320,0.0006-0.0014,0.0014-0.0030
Non-alloy steel,P6,180,,10,,250-360,0.0008-0.0016,0.0016-0.0034
Non-alloy steel,P7,275,,29,,230-330,0.0006-0.0014,0.0014-0.0030
Non-alloy steel,P8,300,,32,,230-320,0.0006-0.0014,0.0014-0.0030
Non-alloy steel,P9,350,,38,,200-300,0.0006-0.0014,0.0014-0.0030
Non-alloy steel,P10,200,,15,,230-320,0.0008-0.0016,0.0016-0.0034
Non-alloy steel,P11,325,,35,,200-300,0.0006-0.0014,0.0014-0.0026
Stainless steel,M12,200,,15,,200-250,0.0006-0.0010,0.0010-0.0022
Stainless steel,M13,240,,23,,200-250,0.0004-0.0008,0.0008-0.0018
Stainless steel,M14,180,,10,,150-250,0.0006-0.0010,0.0010-0.0022
Malleable cast iron,K15,180,,10,,250-400,0.0012-0.0020,0.0020-0.0041
Grey cast iron,K16,260,,26,,250-360,0.0008-0.0016,0.0016-0.0034
Grey cast iron,K17,160,,3,,250-400,0.0012-0.0020,0.0020-0.0041
Grey cast iron,K18,250,,25,,230-320,0.0008-0.0016,0.0016-0.0034
Grey cast iron,K19,130,,,,230-320,0.0008-0.0016,0.0016-0.0034
Nodular cast iron,K20,230,,21,,230-350,0.0012-0.0020,0.0020-0.0041
Aluminum-wrought alloy,N21,60,,,,500-1000,0.0024-0.0032,0.0032-0.0049
Aluminum-cast, alloyed,N22,100,,,,400-800,0.0020-0.0028,0.0028-0.0041
Copper and Copper Alloys (Bronze / Brass),N23,75,,,,350-900,0.0012-0.0020,0.0020-0.0034
Copper and Copper Alloys (Bronze / Brass),N24,90,,,,350-900,0.0012-0.0020,0.0020-0.0034
Copper and Copper Alloys (Bronze / Brass),N25,130,,,,350-800,0.0008-0.0016,0.0016-0.0030
Copper and Copper Alloys (Bronze / Brass),N26,110,,,,500-800,0.0016-0.0024,0.0024-0.0038
Copper and Copper Alloys (Bronze / Brass),N27,90,,,,350-800,0.0016-0.0024,0.0024-0.0038
Copper and Copper Alloys (Bronze / Brass),N28,100,,,,300-600,0.0012-0.0020,0.0020-0.0034
Copper and Copper Alloys (Bronze / Brass),N29,,,,,350-900,0.0012-0.0020,0.0020-0.0034
Copper and Copper Alloys (Bronze / Brass),N30,,,,,350-900,0.0012-0.0020,0.0020-0.0034
Non Metallic Materials,S31,200,,15,,100-200,0.0004-0.0008,0.0008-0.0014
Non Metallic Materials,S32,280,,30,,70-180,0.0002-0.0006,0.0006-0.0014
Non Metallic Materials,S33,250,,25,,50-140,0.0002-0.0006,0.0006-0.0010
Non Metallic Materials,S34,350,,38,,50-120,0.0002-0.0006,0.0006-0.0010
Non Metallic Materials,S35,320,,34,,50-140,0.0002-0.0006,0.0006-0.0009
Heat Resistant Super Alloys,S36,400,,Rm,,100-250,0.0006-0.0010,0.0010-0.0022
Titanium Alloys,S37,1050,,Rm,,60-140,0.0002-0.0006,0.0006-0.0010

File: data/drill_speeds_and_feeds_full.csv
Group,Material,Hardness (HB),Insert Chip Groove,Grade,Cutting Speed - Starting,Cutting Speed - Max,Cutting Speed - Min,FPR 0.473-0.531,FPR 0.563-0.734,FPR 0.750-0.938,FPR 0.969-1.156,FPR 1.188-1.438,FPR 1.469-1.750,FPR 1.813-2.219,FPR 2.250-2.500
,,,,,,,,,,,,,,,
0,"Low-Carbon Steels, Long Chipping",<125,HL,PM35,780,540,360,0.0024-0.0031,0.0031-0.0043,0.0039-0.0051,0.0043-0.0055,0.0051 -0.0063,0.0059-0.0071,0.0063-0.0091,0.0067-0.0094
,,,,,,,,,,,,,,,
1,"Low-Carbon Steels, Short Chipping, Free Machining",<125,HL,PM35,780,540,360,0.0024-0.0039,0.00310.0051,0.0039-0.0059,0.0043-0.0063,0.0051 -0.0071,0.00590.0079,0.0063-0.0106,0.0067-0.0114
,,,,,,,,,,,,,,,
2,Medium- and High-Carbon Steels,<220,HP,PM35,840,570,360,0.0024-0.0038,0.0031-0.0059,0.0039-0.0063,0.0043-0.0067,0.0051 -0.0079,0.0059-0.0083,0.0063-0.0110,0.0067-0.0118
,,,,,,,,,,,,,,,
3,Alloy Steels and Tool Steels,<330,HP,PM35,930,360,600,0.0031-0.0059,0.0039-0.0062,0.0043-0.0072,0.0047-0.0079,0.0053 -0.0094,0.00630.0094,0.0071-0.0118,0.0075-0.0126
,,,,,,,,,,,,,,,
4,Alloy Steels and Tool Steels,340-450,HP,PM35,930,570,360,0.0031-0.0059,0.0039-0.0063,0.0043-0.0071,0.0047-0.0079,0.0055 -0.0087,0.0063-0.0094,0.0071-0.0118,0.0075-0.0126
,,,,,,,,,,,,,,,
5,"Ferritic, Martensitic, and PH Stainless Steels",<330,HM,PM35,750,360,540,0.0024-0.0039,0.0031-0.0055,0.0039-0.0059,0.0043-0.0063,0.0051 -0.0071,0.00590.0079,0.0063-0.0110,0.0067-0.0118
,,,,,,,,,,,,,,,
6,"High-Strength Ferritic, Martensitic, and PH Stainless Steels",350-450,HM,PM35,480,630,360,0.0024-0.0039,0.0031-0.0055,0.0039-0.0059,0.0043-0.0063,0.0051 -0.0071,0.0059-0.0079,0.0063-0110,0.0067-0.0114
,,,,,,,,,,,,,,,
1,Austenitic Stainless Steel,130-200,HL,PM35,720,480,360,0.0024-0.0047,0.0028-0.0051,0.00310.0059,0.0039-0.0063,0.0047-0.0079,0.0055-0.0098,0.0063-0.0110,0.0063-0.0118
,,,,,,,,,,,,,,,
2,High-Strength Austenitic Stainless and Cast Stainless Steel,150-230,HL,PM35,630,330,420,0.0024-0.0047,0.0031-0.0059,0.0028-0.0051,0.0039-0.0063,0.0047-0.0079,0.0055-0.0098,0.0063-0.0110,0.0063-0.0118
,,,,,,,,,,,,,,,
3,Duplex Stainless Steel,135-275,HM,PM35,600,300,360,0.0024-0.0047,0.0028-0.0051,0.0031-0.0059,0.0039-0.0063,0.0047-0.0079,0.0055-0.0098,0.0063-0.0110,0.0063-0.0118
,,,,,,,,,,,,,,,
1,Gray Cast Iron,120-290,HP,PM35,840,600,360,0.0039-0.0071,0.0031-0.0055,0.0031-0.0063,0.0047-0.0094,0.0055 -0.0102,0.0063-0.0118,0.0071-0.0126,0.0079-0.0142
,,,,,,,,,,,,,,,
2 K,Low- and Medium-Strength Ductile Irons (Nodular) and Compacted Graphite Irons,130-260,HP,PM35,780,300,540,0.0031-0.0055,0.0031-0.0063,0.0039-0.0071,0.0047-0.0094,0.0055 -0.0102,0.0063-0.0118,0.0071-0.0126,0.0079-0.0142
,,,,,,,,,,,,,,,
3,High-Strength Ductile Irons and Austempered Ductile fron,180-350,HP,PM35,720,510,300,0.0031-0.0063,0.0031-0.0055,0.0039-0.0071,0.0047-0.0094,0.0055-0.0102,0.0063-0.0118,0.0071-0.0126,0.0079-0.0142
,,,,,,,,,,,,,,,
1,Wrought Aluminum,,HA,HN25,1500,1050,750,0.0024-0.0039,0.00310.0055,0.0039-0.0059,0.0043-0.0063,0.0051-0.0071,0.00590.0079,0.0063-0.0110,0.0067-0.0118
,,,,,,,,,,,,,,,
2,Low-Silicon Aluminum Alloys and Magnesium Alloys,,HA,HN25,1350,900,450,0.0024-0.0039,0.0031-0.0055,0.0039-0.0059,0.0043-0.0063,0.0051 -0.0071,0.0059-0.0079,0.0063-0.0110,0.0067-0.0118
,,,,,,,,,,,,,,,
3,High-Silicon Aluminum Alloys and Magnesium Alloys,,HA,HN25,450,240,360,0.0024-0.0039,0.0028-0.0043,0.0031-0.0047,0.0039-0.0055,0.0047 -0.0067,0.0055-0.0083,0.00630.0091,0.0063-0.0094
,,,,,,,,,,,,,,,
3 S,"Nickel-Based, Heat-Resistant Alloys",160-450,HL,PM35,135,90,60,0.0031-0.0046,0.0031-0.0051,0.0039-0.0059,0.0047-0.0075,0.0055-0.0083,0.0063-0.0094,0.0071-0.0102,0.0079-0.0118
,,,,,,,,,,,,,,,
4,Titanium and Titanium Alloys,300-400,HL,PM35,195,120,105,0.0031-0.0047,0.0031-0.0051,0.00390.0059,0.0047-0.0075,0.0055-0.0083,0.0063-0.0094,0.0071-0.0102,0.0079-0.0118
